Repository: Jashcraf/poke

# Poke: Integrating Ray and Diffraction Models
Poke (pronounced /poʊˈkeɪ/ or po-kay) is a ray-based physical optics module for Python. It's named this because the name encodes the k-vector (which we are raytracing!) and the E-vector (which we are propagating!). Also I came up with the name before lunchtime, when I was craving fish from [Suisan](https://www.suisan.com/our-services/fish-market/).

Poke is a package to interface with industry-standard raytracing engines to do physical optics calculations based on ray data. The goal is to open-source the ray-based propagation physics and only rely on the raytracers (Zemax OpticStudio, CODE V, etc.) to do raytracing. The development was inspired by the need to add more propagation physics modules for Coronagraphs to expand the design space, but Poke has been used to characterize existing observatories as well.

**Presently Poke supports**:
- Polarization Ray Tracing
- Gaussian Beamlet Decomposition
- Zemax OpticStudio Optical Systems

**Disclaimer:** Poke is currently in very early stages of development. Documentation, unit tests, and more features are being developed and added daily. If you'd like to contribute to Poke, please open an issue to start a discussion.

If you are interested in contributing / using Poke, feel free to open an issue or contact me at jashcraft@arizona.edu.

## Papers Published using Poke
- [1] Anche, Ashcraft, and Haffert et al. "Polarization aberrations in next-generation Giant Segmented MirrorTelescopes (GSMTs) I.Effect on the coronagraphic performance," submitted to _Astronomy & Astrophysics_ (Accepted Jan 2022).
- [2] Ashcraft, Douglas, Kim, and Riggs. "Hybrid Propagation Physics for The Design and Modeling of Astronomical Observatories: a Coronagraphic Example," submitted to _Journal of Astronomical Telescopes, Instruments, and Systems_ (in review)

**Contributors**:
- Jaren Ashcraft
- Quinn Jarecki
- Trent Brendel

**Acknowledgements**:

Thanks to Dr. Max Millar-Blanchaer for inspiring the Raybundle class, and Dr. Ramya Anchce for overall helpful discussions on polarization ray tracing. Thanks to Trent Brendel, Kevin Z. Derby, and Henry Quach for helpful discussions and testing during the initial development phase. Thanks to Brandon Dube for the sage Python advice. This work was supported by a NASA Space Technology Graduate Research Opporunity.

**References**
- [1] Polarized Light and Optical Systems, by Chipman, Lam, and Young (2019)
- [2] Thin-Film Optical Filters, by Macleod (1969)
- [3] Development of a new method for the wave optical propagation of ultrashort pulses through linear optical systems, by Worku (2020)

**Other Acknowledgements**
- Suisan fish market

File: poke/material_data/Cheng_Al.csv
wl,n
0.22543,0.12397
0.22584,0.12431
0.22625,0.12466
0.22666,0.12500
0.22708,0.12534
0.22749,0.12569
0.22791,0.12603
0.22833,0.12638
0.22875,0.12673
0.22918,0.12708
0.22960,0.12743
0.23003,0.12778
0.23045,0.12814
0.23088,0.12849
0.23131,0.12885
0.23175,0.12922
0.23218,0.12958
0.23262,0.12995
0.23305,0.13031
0.23349,0.13068
0.23393,0.13105
0.23437,0.13143
0.23482,0.13180
0.23526,0.13218
0.23571,0.13256
0.23616,0.13294
0.23661,0.13332
0.23706,0.13371
0.23752,0.13410
0.23797,0.13448
0.23843,0.13488
0.23889,0.13527
0.23935,0.13567
0.23981,0.13607
0.24028,0.13647
0.24075,0.13687
0.24121,0.13728
0.24168,0.13769
0.24216,0.13810
0.24263,0.13851
0.24311,0.13892
0.24358,0.13934
0.24406,0.13976
0.24454,0.14018
0.24503,0.14061
0.24551,0.14103
0.24600,0.14146
0.24649,0.14189
0.24698,0.14233
0.24747,0.14276
0.24797,0.14320
0.24847,0.14364
0.24896,0.14409
0.24947,0.14453
0.24997,0.14498
0.25047,0.14544
0.25098,0.14589
0.25149,0.14634
0.25200,0.14680
0.25251,0.14726
0.25303,0.14773
0.25355,0.14820
0.25407,0.14867
0.25459,0.14914
0.25511,0.14962
0.25564,0.15010
0.25617,0.15058
0.25670,0.15106
0.25723,0.15155
0.25776,0.15204
0.25830,0.15253
0.25884,0.15303
0.25938,0.15353
0.25992,0.15403
0.26047,0.15453
0.26102,0.15504
0.26157,0.15555
0.26212,0.15606
0.26268,0.15658
0.26324,0.15710
0.26380,0.15763
0.26436,0.15816
0.26492,0.15868
0.26549,0.15922
0.26606,0.15975
0.26663,0.16029
0.26721,0.16083
0.26778,0.16138
0.26836,0.16193
0.26895,0.16248
0.26953,0.16304
0.27012,0.16360
0.27071,0.16416
0.27130,0.16473
0.27190,0.16530
0.27249,0.16588
0.27309,0.16645
0.27370,0.16703
0.27430,0.16762
0.27491,0.16821
0.27552,0.16880
0.27613,0.16939
0.27675,0.17000
0.27737,0.17060
0.27799,0.17121
0.27862,0.17182
0.27924,0.17243
0.27987,0.17305
0.28051,0.17367
0.28114,0.17430
0.28178,0.17493
0.28242,0.17557
0.28307,0.17621
0.28372,0.17686
0.28437,0.17750
0.28502,0.17816
0.28568,0.17881
0.28634,0.17947
0.28700,0.18014
0.28767,0.18081
0.28834,0.18148
0.28901,0.18216
0.28968,0.18284
0.29036,0.18353
0.29104,0.18422
0.29173,0.18492
0.29242,0.18563
0.29311,0.18634
0.29380,0.18704
0.29450,0.18777
0.29520,0.18849
0.29591,0.18921
0.29661,0.18994
0.29732,0.19066
0.29804,0.19142
0.29876,0.19215
0.29948,0.19290
0.30020,0.19368
0.30093,0.19442
0.30166,0.19520
0.30240,0.19597
0.30314,0.19675
0.30388,0.19754
0.30463,0.19832
0.30538,0.19912
0.30613,0.19991
0.30689,0.20073
0.30765,0.20154
0.30842,0.20236
0.30919,0.20317
0.30996,0.20401
0.31074,0.20485
0.31152,0.20569
0.31230,0.20653
0.31309,0.20739
0.31388,0.20825
0.31468,0.20911
0.31548,0.20999
0.31629,0.21088
0.31710,0.21175
0.31791,0.21264
0.31873,0.21355
0.31955,0.21446
0.32037,0.21537
0.32120,0.21629
0.32204,0.21722
0.32288,0.21815
0.32372,0.21908
0.32457,0.22004
0.32542,0.22100
0.32627,0.22197
0.32714,0.22293
0.32800,0.22391
0.32887,0.22490
0.32975,0.22590
0.33062,0.22689
0.33151,0.22791
0.33240,0.22893
0.33329,0.22994
0.33419,0.23097
0.33509,0.23202
0.33600,0.23306
0.33691,0.23413
0.33783,0.23520
0.33875,0.23627
0.33968,0.23735
0.34062,0.23845
0.34155,0.23956
0.34250,0.24066
0.34345,0.24178
0.34440,0.24291
0.34536,0.24405
0.34632,0.24521
0.34729,0.24636
0.34827,0.24753
0.34925,0.24871
0.35024,0.24990
0.35123,0.25109
0.35223,0.25230
0.35323,0.25351
0.35424,0.25475
0.35526,0.25600
0.35628,0.25725
0.35730,0.25850
0.35834,0.25979
0.35937,0.26107
0.36042,0.26236
0.36147,0.26366
0.36253,0.26499
0.36359,0.26632
0.36466,0.26766
0.36574,0.26901
0.36682,0.27038
0.36791,0.27175
0.36900,0.27314
0.37010,0.27455
0.37121,0.27597
0.37232,0.27739
0.37345,0.27884
0.37457,0.28031
0.37571,0.28178
0.37685,0.28326
0.37800,0.28476
0.37916,0.28628
0.38032,0.28780
0.38149,0.28935
0.38267,0.29090
0.38385,0.29247
0.38504,0.29406
0.38624,0.29568
0.38745,0.29729
0.38867,0.29893
0.38989,0.30058
0.39112,0.30225
0.39236,0.30393
0.39360,0.30564
0.39485,0.30735
0.39612,0.30910
0.39739,0.31085
0.39866,0.31262
0.39995,0.31441
0.40124,0.31622
0.40255,0.31806
0.40386,0.31991
0.40518,0.32176
0.40651,0.32365
0.40784,0.32557
0.40919,0.32750
0.41054,0.32944
0.41191,0.33142
0.41328,0.33341
0.41466,0.33543
0.41605,0.33748
0.41746,0.33954
0.41887,0.34161
0.42029,0.34372
0.42171,0.34587
0.42315,0.34802
0.42460,0.35020
0.42606,0.35239
0.42753,0.35464
0.42901,0.35689
0.43050,0.35918
0.43200,0.36149
0.43351,0.36383
0.43503,0.36620
0.43656,0.36860
0.43811,0.37104
0.43966,0.37350
0.44122,0.37597
0.44280,0.37850
0.44439,0.38105
0.44599,0.38364
0.44760,0.38626
0.44922,0.38890
0.45085,0.39158
0.45250,0.39430
0.45415,0.39704
0.45582,0.39984
0.45751,0.40266
0.45920,0.40554
0.46091,0.40844
0.46263,0.41138
0.46436,0.41437
0.46611,0.41739
0.46786,0.42047
0.46964,0.42359
0.47142,0.42672
0.47322,0.42992
0.47504,0.43318
0.47686,0.43647
0.47870,0.43982
0.48056,0.44322
0.48243,0.44664
0.48431,0.45015
0.48621,0.45370
0.48813,0.45732
0.49006,0.46096
0.49200,0.46467
0.49396,0.46843
0.49594,0.47228
0.49793,0.47618
0.49994,0.48011
0.50196,0.48417
0.50400,0.48824
0.50606,0.49241
0.50813,0.49664
0.51022,0.50091
0.51233,0.50530
0.51446,0.50976
0.51660,0.51427
0.51876,0.51886
0.52094,0.52355
0.52314,0.52834
0.52536,0.53318
0.52759,0.53816
0.52985,0.54318
0.53212,0.54832
0.53441,0.55355
0.53673,0.55889
0.53906,0.56435
0.54142,0.56988
0.54379,0.57555
0.54619,0.58128
0.54860,0.58716
0.55104,0.59319
0.55350,0.59929
0.55598,0.60556
0.55849,0.61196
0.56101,0.61851
0.56356,0.62519
0.56614,0.63201
0.56873,0.63899
0.57136,0.64610
0.57400,0.65342
0.57667,0.66086
0.57937,0.66851
0.58209,0.67633
0.58483,0.68435
0.58760,0.69256
0.59040,0.70096
0.59323,0.70957
0.59608,0.71845
0.59896,0.72751
0.60187,0.73677
0.60480,0.74635
0.60777,0.75612
0.61076,0.76618
0.61378,0.77657
0.61684,0.78719
0.61992,0.79815
0.62304,0.80940
0.62618,0.82099
0.62936,0.83290
0.63257,0.84522
0.63582,0.85783
0.63909,0.87086
0.64241,0.88437
0.64575,0.89815
0.64913,0.91250
0.65255,0.92723
0.65600,0.94244
0.65949,0.95827
0.66302,0.97456
0.66658,0.99142
0.67018,1.00885
0.67383,1.02678
0.67751,1.04542
0.68123,1.06475
0.68500,1.08469
0.68880,1.10544
0.69265,1.12692
0.69654,1.14916
0.70048,1.17210
0.70446,1.19586
0.70848,1.22072
0.71255,1.24623
0.71667,1.27267
0.72084,1.30012
0.72505,1.32829
0.72932,1.35763
0.73363,1.38753
0.73800,1.41881
0.74242,1.45052
0.74689,1.48310
0.75142,1.51655
0.75600,1.55061
0.76064,1.58489
0.76533,1.61955
0.77009,1.65413
0.77490,1.68859
0.77977,1.72192
0.78471,1.75427
0.78971,1.78488
0.79477,1.81296
0.79990,1.83807
0.80509,1.85909
0.81035,1.87531
0.81569,1.88587
0.82109,1.88979
0.82656,1.88656
0.83211,1.87539
0.83773,1.85601
0.84343,1.82839
0.84921,1.79304
0.85506,1.75087
0.86100,1.70258
0.86702,1.64985
0.87313,1.59457
0.87932,1.53824
0.88560,1.48243
0.89197,1.42868
0.89844,1.37779
0.90499,1.33076
0.91165,1.28752
0.91840,1.24832
0.92526,1.21266
0.93221,1.18042
0.93927,1.15085
0.94644,1.12312
0.95372,1.09684
0.96112,1.07150
0.96863,1.04652
0.97625,1.02147
0.98400,0.99637
0.99187,0.97093
0.99987,0.94528

wl,k
0.22543,1.99044
0.22584,1.99503
0.22625,1.99963
0.22666,2.00423
0.22708,2.00883
0.22749,2.01343
0.22791,2.01806
0.22833,2.02269
0.22875,2.02733
0.22918,2.03198
0.22960,2.03667
0.23003,2.04133
0.23045,2.04605
0.23088,2.05078
0.23131,2.05553
0.23175,2.06027
0.23218,2.06504
0.23262,2.06983
0.23305,2.07460
0.23349,2.07942
0.23393,2.08427
0.23437,2.08911
0.23482,2.09396
0.23526,2.09885
0.23571,2.10373
0.23616,2.10864
0.23661,2.11355
0.23706,2.11851
0.23752,2.12346
0.23797,2.12842
0.23843,2.13342
0.23889,2.13843
0.23935,2.14346
0.23981,2.14849
0.24028,2.15354
0.24075,2.15862
0.24121,2.16369
0.24168,2.16881
0.24216,2.17393
0.24263,2.17908
0.24311,2.18424
0.24358,2.18941
0.24406,2.19461
0.24454,2.19981
0.24503,2.20506
0.24551,2.21029
0.24600,2.21554
0.24649,2.22084
0.24698,2.22615
0.24747,2.23148
0.24797,2.23681
0.24847,2.24217
0.24896,2.24755
0.24947,2.25295
0.24997,2.25839
0.25047,2.26381
0.25098,2.26927
0.25149,2.27473
0.25200,2.28021
0.25251,2.28569
0.25303,2.29125
0.25355,2.29679
0.25407,2.30237
0.25459,2.30797
0.25511,2.31361
0.25564,2.31923
0.25617,2.32488
0.25670,2.33056
0.25723,2.33623
0.25776,2.34197
0.25830,2.34769
0.25884,2.35345
0.25938,2.35925
0.25992,2.36506
0.26047,2.37088
0.26102,2.37673
0.26157,2.38258
0.26212,2.38846
0.26268,2.39439
0.26324,2.40033
0.26380,2.40627
0.26436,2.41226
0.26492,2.41826
0.26549,2.42426
0.26606,2.43031
0.26663,2.43637
0.26721,2.44245
0.26778,2.44858
0.26836,2.45471
0.26895,2.46089
0.26953,2.46708
0.27012,2.47329
0.27071,2.47955
0.27130,2.48581
0.27190,2.49209
0.27249,2.49840
0.27309,2.50472
0.27370,2.51110
0.27430,2.51750
0.27491,2.52390
0.27552,2.53033
0.27613,2.53677
0.27675,2.54327
0.27737,2.54980
0.27799,2.55635
0.27862,2.56291
0.27924,2.56948
0.27987,2.57609
0.28051,2.58274
0.28114,2.58940
0.28178,2.59613
0.28242,2.60287
0.28307,2.60965
0.28372,2.61642
0.28437,2.62324
0.28502,2.63006
0.28568,2.63691
0.28634,2.64382
0.28700,2.65076
0.28767,2.65772
0.28834,2.66472
0.28901,2.67172
0.28968,2.67876
0.29036,2.68581
0.29104,2.69292
0.29173,2.70009
0.29242,2.70726
0.29311,2.71445
0.29380,2.72163
0.29450,2.72893
0.29520,2.73624
0.29591,2.74356
0.29661,2.75089
0.29732,2.75827
0.29804,2.76569
0.29876,2.77312
0.29948,2.78065
0.30020,2.78817
0.30093,2.79571
0.30166,2.80327
0.30240,2.81091
0.30314,2.81858
0.30388,2.82629
0.30463,2.83400
0.30538,2.84173
0.30613,2.84950
0.30689,2.85732
0.30765,2.86521
0.30842,2.87311
0.30919,2.88106
0.30996,2.88902
0.31074,2.89704
0.31152,2.90508
0.31230,2.91317
0.31309,2.92127
0.31388,2.92943
0.31468,2.93762
0.31548,2.94584
0.31629,2.95411
0.31710,2.96242
0.31791,2.97076
0.31873,2.97916
0.31955,2.98757
0.32037,2.99606
0.32120,3.00456
0.32204,3.01312
0.32288,3.02172
0.32372,3.03036
0.32457,3.03905
0.32542,3.04778
0.32627,3.05655
0.32714,3.06532
0.32800,3.07419
0.32887,3.08311
0.32975,3.09206
0.33062,3.10101
0.33151,3.11005
0.33240,3.11914
0.33329,3.12822
0.33419,3.13736
0.33509,3.14656
0.33600,3.15581
0.33691,3.16511
0.33783,3.17448
0.33875,3.18384
0.33968,3.19333
0.34062,3.20279
0.34155,3.21238
0.34250,3.22194
0.34345,3.23163
0.34440,3.24130
0.34536,3.25093
0.34632,3.26069
0.34729,3.27058
0.34827,3.28044
0.34925,3.29042
0.35024,3.30052
0.35123,3.31060
0.35223,3.32064
0.35323,3.33081
0.35424,3.34094
0.35526,3.35120
0.35628,3.36157
0.35730,3.37192
0.35834,3.38238
0.35937,3.39281
0.36042,3.40336
0.36147,3.41402
0.36253,3.42465
0.36359,3.43539
0.36466,3.44611
0.36574,3.45693
0.36682,3.46787
0.36791,3.47891
0.36900,3.48993
0.37010,3.50105
0.37121,3.51214
0.37232,3.52334
0.37345,3.53465
0.37457,3.54592
0.37571,3.55744
0.37685,3.56879
0.37800,3.58038
0.37916,3.59193
0.38032,3.60372
0.38149,3.61535
0.38267,3.62721
0.38385,3.63917
0.38504,3.65109
0.38624,3.66312
0.38745,3.67524
0.38867,3.68732
0.38989,3.69951
0.39112,3.71179
0.39236,3.72416
0.39360,3.73663
0.39485,3.74919
0.39612,3.76185
0.39739,3.77447
0.39866,3.78718
0.39995,3.79998
0.40124,3.81300
0.40255,3.82599
0.40386,3.83905
0.40518,3.85221
0.40651,3.86546
0.40784,3.87879
0.40919,3.89208
0.41054,3.90558
0.41191,3.91916
0.41328,3.93283
0.41466,3.94671
0.41605,3.96054
0.41746,3.97445
0.41887,3.98845
0.42029,4.00252
0.42171,4.01679
0.42315,4.03114
0.42460,4.04557
0.42606,4.05995
0.42753,4.07453
0.42901,4.08918
0.43050,4.10390
0.43200,4.11882
0.43351,4.13381
0.43503,4.14887
0.43656,4.16400
0.43811,4.17931
0.43966,4.19470
0.44122,4.21015
0.44280,4.22579
0.44439,4.24149
0.44599,4.25725
0.44760,4.27319
0.44922,4.28920
0.45085,4.30538
0.45250,4.32163
0.45415,4.33793
0.45582,4.35441
0.45751,4.37094
0.45920,4.38776
0.46091,4.40452
0.46263,4.42156
0.46436,4.43866
0.46611,4.45569
0.46786,4.47312
0.46964,4.49059
0.47142,4.50811
0.47322,4.52580
0.47504,4.54364
0.47686,4.56163
0.47870,4.57979
0.48056,4.59798
0.48243,4.61633
0.48431,4.63494
0.48621,4.65348
0.48813,4.67238
0.49006,4.69121
0.49200,4.71030
0.49396,4.72953
0.49594,4.74890
0.49793,4.76841
0.49994,4.78806
0.50196,4.80795
0.50400,4.82787
0.50606,4.84814
0.50813,4.86833
0.51022,4.88875
0.51233,4.90941
0.51446,4.93020
0.51660,4.95111
0.51876,4.97214
0.52094,4.99351
0.52314,5.01489
0.52536,5.03659
0.52759,5.05842
0.52985,5.08036
0.53212,5.10251
0.53441,5.12479
0.53673,5.14736
0.53906,5.17015
0.54142,5.19295
0.54379,5.21606
0.54619,5.23917
0.54860,5.26268
0.55104,5.28629
0.55350,5.31010
0.55598,5.33411
0.55849,5.35840
0.56101,5.38289
0.56356,5.40757
0.56614,5.43235
0.56873,5.45750
0.57136,5.48265
0.57400,5.50817
0.57667,5.53378
0.57937,5.55976
0.58209,5.58582
0.58483,5.61207
0.58760,5.63867
0.59040,5.66536
0.59323,5.69232
0.59608,5.71954
0.59896,5.74694
0.60187,5.77450
0.60480,5.80242
0.60777,5.83024
0.61076,5.85859
0.61378,5.88711
0.61684,5.91571
0.61992,5.94467
0.62304,5.97370
0.62618,6.00308
0.62936,6.03255
0.63257,6.06229
0.63582,6.09212
0.63909,6.12212
0.64241,6.15241
0.64575,6.18269
0.64913,6.21318
0.65255,6.24386
0.65600,6.27465
0.65949,6.30565
0.66302,6.33670
0.66658,6.36765
0.67018,6.39889
0.67383,6.42980
0.67751,6.46103
0.68123,6.49213
0.68500,6.52308
0.68880,6.55393
0.69265,6.58475
0.69654,6.61525
0.70048,6.64536
0.70446,6.67511
0.70848,6.70464
0.71255,6.73351
0.71667,6.76178
0.72084,6.78935
0.72505,6.81589
0.72932,6.84172
0.73363,6.86617
0.73800,6.88956
0.74242,6.91130
0.74689,6.93142
0.75142,6.94967
0.75600,6.96595
0.76064,6.97968
0.76533,6.99085
0.77009,6.99915
0.77490,7.00438
0.77977,7.00614
0.78471,7.00432
0.78971,6.99877
0.79477,6.98941
0.79990,6.97607
0.80509,6.95904
0.81035,6.93857
0.81569,6.91538
0.82109,6.88965
0.82656,6.86302
0.83211,6.83616
0.83773,6.81056
0.84343,6.78793
0.84921,6.76979
0.85506,6.75748
0.86100,6.75239
0.86702,6.75544
0.87313,6.76703
0.87932,6.78728
0.88560,6.81583
0.89197,6.85180
0.89844,6.89437
0.90499,6.94190
0.91165,6.99369
0.91840,7.04828
0.92526,7.10504
0.93221,7.16271
0.93927,7.22077
0.94644,7.27925
0.95372,7.33792
0.96112,7.39616
0.96863,7.45468
0.97625,7.51368
0.98400,7.57296
0.99187,7.63287
0.99987,7.69295

File: poke/material_data/Ciesielski_Ag.csv
wl,n
0.19077,1.017
0.19136,1.020
0.19195,1.023
0.19255,1.026
0.19315,1.029
0.19375,1.032
0.19436,1.035
0.19497,1.038
0.19558,1.041
0.19620,1.044
0.19683,1.047
0.19745,1.050
0.19808,1.054
0.19872,1.057
0.19936,1.060
0.20000,1.063
0.20065,1.066
0.20130,1.070
0.20195,1.073
0.20261,1.076
0.20328,1.080
0.20395,1.083
0.20462,1.086
0.20530,1.090
0.20598,1.093
0.20667,1.097
0.20736,1.100
0.20805,1.104
0.20875,1.107
0.20946,1.111
0.21017,1.114
0.21088,1.118
0.21160,1.122
0.21233,1.125
0.21306,1.129
0.21379,1.133
0.21453,1.136
0.21528,1.140
0.21603,1.144
0.21678,1.148
0.21754,1.152
0.21831,1.155
0.21908,1.159
0.21986,1.163
0.22064,1.167
0.22143,1.171
0.22222,1.175
0.22302,1.179
0.22383,1.183
0.22464,1.187
0.22545,1.191
0.22628,1.195
0.22711,1.199
0.22794,1.203
0.22878,1.207
0.22963,1.212
0.23048,1.216
0.23134,1.220
0.23221,1.224
0.23308,1.228
0.23396,1.233
0.23485,1.237
0.23574,1.241
0.23664,1.246
0.23755,1.250
0.23846,1.255
0.23938,1.259
0.24031,1.264
0.24125,1.268
0.24219,1.273
0.24314,1.277
0.24409,1.282
0.24506,1.287
0.24603,1.291
0.24701,1.296
0.24800,1.301
0.24900,1.306
0.25000,1.311
0.25101,1.316
0.25203,1.321
0.25306,1.326
0.25410,1.331
0.25514,1.336
0.25620,1.341
0.25726,1.346
0.25833,1.352
0.25941,1.357
0.26050,1.362
0.26160,1.368
0.26271,1.373
0.26383,1.379
0.26496,1.385
0.26609,1.391
0.26724,1.397
0.26840,1.403
0.26957,1.409
0.27074,1.415
0.27193,1.421
0.27313,1.428
0.27434,1.434
0.27556,1.441
0.27679,1.448
0.27803,1.455
0.27928,1.462
0.28054,1.469
0.28182,1.476
0.28311,1.483
0.28440,1.490
0.28571,1.498
0.28704,1.505
0.28837,1.512
0.28972,1.519
0.29108,1.526
0.29245,1.533
0.29384,1.538
0.29524,1.543
0.29665,1.546
0.29808,1.548
0.29952,1.547
0.30097,1.542
0.30244,1.533
0.30392,1.517
0.30542,1.492
0.30693,1.455
0.30846,1.404
0.31000,1.338
0.31156,1.267
0.31313,1.213
0.31472,1.145
0.31633,1.064
0.31795,0.960
0.31959,0.853
0.32124,0.752
0.32292,0.658
0.32461,0.574
0.32632,0.503
0.32804,0.447
0.32979,0.404
0.33155,0.372
0.33333,0.348
0.33514,0.329
0.33696,0.315
0.33880,0.304
0.34066,0.295
0.34254,0.288
0.34444,0.283
0.34637,0.278
0.34831,0.274
0.35028,0.271
0.35227,0.268
0.35429,0.265
0.35632,0.263
0.35838,0.260
0.36047,0.258
0.36257,0.256
0.36471,0.253
0.36686,0.251
0.36905,0.248
0.37126,0.245
0.37349,0.242
0.37576,0.238
0.37805,0.235
0.38037,0.231
0.38272,0.227
0.38509,0.222
0.38750,0.218
0.38994,0.213
0.39241,0.208
0.39490,0.203
0.39744,0.198
0.40000,0.193
0.40260,0.188
0.40523,0.183
0.40789,0.178
0.41060,0.173
0.41333,0.168
0.41611,0.163
0.41892,0.158
0.42177,0.153
0.42466,0.148
0.42759,0.144
0.43056,0.139
0.43357,0.135
0.43662,0.131
0.43972,0.127
0.44286,0.123
0.44604,0.120
0.44928,0.116
0.45255,0.113
0.45588,0.110
0.45926,0.107
0.46269,0.104
0.46617,0.101
0.46970,0.099
0.47328,0.096
0.47692,0.094
0.48062,0.092
0.48438,0.090
0.48819,0.088
0.49206,0.086
0.49600,0.085
0.50000,0.083
0.50407,0.082
0.50820,0.080
0.51240,0.079
0.51667,0.078
0.52101,0.077
0.52542,0.076
0.52991,0.075
0.53448,0.074
0.53913,0.074
0.54386,0.073
0.54867,0.072
0.55357,0.072
0.55856,0.072
0.56364,0.071
0.56881,0.071
0.57407,0.071
0.57944,0.071
0.58491,0.071
0.59048,0.071
0.59615,0.071
0.60194,0.071
0.60784,0.071
0.61386,0.071
0.62000,0.071
0.62626,0.072
0.63265,0.072
0.63918,0.073
0.64583,0.073
0.65263,0.074
0.65957,0.074
0.66667,0.075
0.67391,0.076
0.68132,0.076
0.68889,0.077
0.69663,0.078
0.70455,0.079
0.71264,0.080
0.72093,0.081
0.72941,0.083
0.73810,0.084
0.74699,0.085
0.75610,0.087
0.76543,0.088
0.77500,0.090
0.78481,0.091
0.79487,0.093
0.80519,0.095
0.81579,0.097
0.82667,0.099
0.83784,0.101
0.84932,0.103
0.86111,0.106
0.87324,0.108
0.88571,0.111
0.89855,0.113
0.91176,0.116
0.92537,0.119
0.93939,0.122
0.95385,0.126
0.96875,0.129
0.98413,0.133
1.0000,0.137
1.0164,0.141
1.0333,0.145
1.0508,0.149
1.0690,0.154
1.0877,0.159
1.1071,0.165
1.1273,0.170
1.1481,0.176
1.1698,0.182
1.1923,0.189
1.2157,0.196
1.2400,0.204
1.2653,0.212
1.2917,0.220
1.3191,0.229
1.3478,0.239
1.4419,0.272
1.4762,0.285
1.5122,0.298
1.5398,0.309
1.5500,0.313
1.5773,0.324
1.5897,0.329
1.6166,0.340
1.6316,0.346
1.6580,0.357
1.6757,0.365
1.7015,0.376
1.7222,0.385
1.7474,0.396
1.7714,0.406
1.7958,0.417
1.8235,0.430
1.8469,0.441
1.8788,0.456
1.9011,0.467
1.9375,0.485
1.9585,0.495
2.0000,0.516
2.0195,0.526
2.0845,0.560
2.1537,0.597
2.2277,0.638
2.3070,0.684
2.3921,0.734
2.4838,0.791
2.5827,0.854
2.6899,0.926
2.8064,1.007
2.9333,1.099
3.0724,1.204
3.2252,1.325
3.3941,1.465
3.5816,1.629
3.7911,1.823
4.0265,2.052
4.2932,2.328
4.5977,2.663
4.9486,3.076
5.3576,3.592
5.8403,4.249
6.4185,5.102
7.1239,6.236
8.0033,7.787
9.1305,9.984
10.627,13.228
12.711,18.272
15.811,26.644
20.912,41.734

wl,k
0.19077,1.100
0.19136,1.104
0.19195,1.108
0.19255,1.111
0.19315,1.115
0.19375,1.118
0.19436,1.122
0.19497,1.125
0.19558,1.129
0.19620,1.132
0.19683,1.136
0.19745,1.139
0.19808,1.142
0.19872,1.146
0.19936,1.149
0.20000,1.152
0.20065,1.156
0.20130,1.159
0.20195,1.162
0.20261,1.166
0.20328,1.169
0.20395,1.172
0.20462,1.175
0.20530,1.178
0.20598,1.181
0.20667,1.184
0.20736,1.187
0.20805,1.190
0.20875,1.193
0.20946,1.196
0.21017,1.199
0.21088,1.202
0.21160,1.205
0.21233,1.208
0.21306,1.211
0.21379,1.213
0.21453,1.216
0.21528,1.219
0.21603,1.221
0.21678,1.224
0.21754,1.226
0.21831,1.229
0.21908,1.231
0.21986,1.234
0.22064,1.236
0.22143,1.238
0.22222,1.241
0.22302,1.243
0.22383,1.245
0.22464,1.247
0.22545,1.249
0.22628,1.251
0.22711,1.253
0.22794,1.255
0.22878,1.257
0.22963,1.259
0.23048,1.261
0.23134,1.262
0.23221,1.264
0.23308,1.265
0.23396,1.267
0.23485,1.268
0.23574,1.270
0.23664,1.271
0.23755,1.272
0.23846,1.273
0.23938,1.274
0.24031,1.275
0.24125,1.276
0.24219,1.276
0.24314,1.277
0.24409,1.278
0.24506,1.278
0.24603,1.278
0.24701,1.278
0.24800,1.279
0.24900,1.279
0.25000,1.278
0.25101,1.278
0.25203,1.278
0.25306,1.277
0.25410,1.276
0.25514,1.275
0.25620,1.274
0.25726,1.273
0.25833,1.271
0.25941,1.269
0.26050,1.268
0.26160,1.265
0.26271,1.263
0.26383,1.260
0.26496,1.257
0.26609,1.254
0.26724,1.250
0.26840,1.246
0.26957,1.242
0.27074,1.237
0.27193,1.232
0.27313,1.226
0.27434,1.220
0.27556,1.213
0.27679,1.206
0.27803,1.198
0.27928,1.189
0.28054,1.179
0.28182,1.168
0.28311,1.157
0.28440,1.144
0.28571,1.130
0.28704,1.114
0.28837,1.097
0.28972,1.078
0.29108,1.057
0.29245,1.034
0.29384,1.008
0.29524,0.980
0.29665,0.948
0.29808,0.912
0.29952,0.873
0.30097,0.829
0.30244,0.781
0.30392,0.728
0.30542,0.671
0.30693,0.612
0.30846,0.554
0.31000,0.506
0.31156,0.477
0.31313,0.455
0.31472,0.417
0.31633,0.379
0.31795,0.361
0.31959,0.368
0.32124,0.393
0.32292,0.434
0.32461,0.488
0.32632,0.552
0.32804,0.621
0.32979,0.690
0.33155,0.757
0.33333,0.819
0.33514,0.878
0.33696,0.932
0.33880,0.983
0.34066,1.031
0.34254,1.076
0.34444,1.118
0.34637,1.158
0.34831,1.196
0.35028,1.232
0.35227,1.267
0.35429,1.301
0.35632,1.333
0.35838,1.364
0.36047,1.394
0.36257,1.423
0.36471,1.451
0.36686,1.479
0.36905,1.506
0.37126,1.533
0.37349,1.560
0.37576,1.586
0.37805,1.612
0.38037,1.637
0.38272,1.663
0.38509,1.689
0.38750,1.715
0.38994,1.740
0.39241,1.766
0.39490,1.792
0.39744,1.819
0.40000,1.845
0.40260,1.872
0.40523,1.899
0.40789,1.927
0.41060,1.954
0.41333,1.983
0.41611,2.011
0.41892,2.039
0.42177,2.068
0.42466,2.098
0.42759,2.127
0.43056,2.157
0.43357,2.187
0.43662,2.218
0.43972,2.249
0.44286,2.280
0.44604,2.311
0.44928,2.343
0.45255,2.375
0.45588,2.407
0.45926,2.440
0.46269,2.473
0.46617,2.506
0.46970,2.539
0.47328,2.573
0.47692,2.607
0.48062,2.641
0.48438,2.676
0.48819,2.711
0.49206,2.747
0.49600,2.782
0.50000,2.818
0.50407,2.855
0.50820,2.892
0.51240,2.929
0.51667,2.967
0.52101,3.005
0.52542,3.043
0.52991,3.082
0.53448,3.121
0.53913,3.161
0.54386,3.202
0.54867,3.243
0.55357,3.284
0.55856,3.326
0.56364,3.368
0.56881,3.411
0.57407,3.455
0.57944,3.499
0.58491,3.544
0.59048,3.590
0.59615,3.636
0.60194,3.683
0.60784,3.730
0.61386,3.779
0.62000,3.828
0.62626,3.878
0.63265,3.929
0.63918,3.980
0.64583,4.033
0.65263,4.086
0.65957,4.141
0.66667,4.196
0.67391,4.253
0.68132,4.310
0.68889,4.369
0.69663,4.428
0.70455,4.489
0.71264,4.551
0.72093,4.615
0.72941,4.680
0.73810,4.746
0.74699,4.813
0.75610,4.882
0.76543,4.952
0.77500,5.024
0.78481,5.098
0.79487,5.174
0.80519,5.251
0.81579,5.330
0.82667,5.411
0.83784,5.494
0.84932,5.579
0.86111,5.666
0.87324,5.756
0.88571,5.847
0.89855,5.942
0.91176,6.039
0.92537,6.138
0.93939,6.241
0.95385,6.346
0.96875,6.455
0.98413,6.567
1.0000,6.682
1.0164,6.801
1.0333,6.924
1.0508,7.050
1.0690,7.181
1.0877,7.316
1.1071,7.456
1.1273,7.601
1.1481,7.750
1.1698,7.906
1.1923,8.067
1.2157,8.234
1.2400,8.407
1.2653,8.588
1.2917,8.776
1.3191,8.971
1.3478,9.175
1.4419,9.841
1.4762,10.084
1.5122,10.338
1.5398,10.533
1.5500,10.605
1.5773,10.798
1.5897,10.885
1.6166,11.075
1.6316,11.180
1.6580,11.366
1.6757,11.490
1.7015,11.672
1.7222,11.817
1.7474,11.994
1.7714,12.163
1.7958,12.334
1.8235,12.528
1.8469,12.692
1.8788,12.915
1.9011,13.072
1.9375,13.326
1.9585,13.473
2.0000,13.763
2.0195,13.900
2.0845,14.353
2.1537,14.836
2.2277,15.352
2.3070,15.904
2.3921,16.496
2.4838,17.133
2.5827,17.819
2.6899,18.562
2.8064,19.367
2.9333,20.245
3.0724,21.204
3.2252,22.256
3.3941,23.417
3.5816,24.703
3.7911,26.136
4.0265,27.742
4.2932,29.555
4.5977,31.618
4.9486,33.984
5.3576,36.725
5.8403,39.937
6.4185,43.751
7.1239,48.347
8.0033,53.987
9.1305,61.058
10.627,70.151
12.711,82.212
15.811,98.816
20.912,122.727

File: poke/material_data/Daimon_CaF2.csv
wl,n
0.1380,1.6370414813673
0.1599,1.5530600790728
0.1818,1.5144866720607
0.2036,1.4924069260915
0.2255,1.478136397727
0.2474,1.4682977782895
0.2693,1.4611733158061
0.2912,1.4558217701397
0.3130,1.451701963046
0.3349,1.448426463795
0.3568,1.4457854757204
0.3787,1.4436212235273
0.4006,1.4418226818622
0.4224,1.4403160507048
0.4443,1.4390285459721
0.4662,1.4379231385325
0.4881,1.4369657724368
0.5100,1.4361300234776
0.5318,1.4353982720045
0.5537,1.4347473372473
0.5756,1.4341674976206
0.5975,1.4336479633608
0.6194,1.4331799004394
0.6412,1.4327578624007
0.6631,1.4323719355828
0.6850,1.4320190724898
0.7069,1.4316949940006
0.7288,1.4313960738733
0.7506,1.4311204404109
0.7725,1.4308629277221
0.7944,1.4306225695339
0.8163,1.4303973959083
0.8382,1.4301856967442
0.8600,1.429986868312
0.8819,1.4297977871271
0.9038,1.429618246047
0.9257,1.4294472359537
0.9476,1.4292838650316
0.9694,1.4291280429726
0.9913,1.4289776398937
1.013,1.4288340586444
1.035,1.4286934677511
1.057,1.428557379519
1.079,1.4284253366671
1.101,1.4282969277129
1.123,1.4281717815609
1.144,1.4280550591169
1.166,1.4279353509879
1.188,1.4278180028987
1.210,1.4277027632126
1.232,1.4275894027644
1.254,1.4274777124881
1.276,1.427367501331
1.298,1.427258594417
1.320,1.4271508314248
1.341,1.4270488984962
1.363,1.4269429572179
1.385,1.4268377581151
1.407,1.4267331858389
1.429,1.4266291338913
1.451,1.4265255038182
1.473,1.4264222044879
1.495,1.4263191514431
1.516,1.4262209403216
1.538,1.4261181475067
1.560,1.4260153850948
1.582,1.4259125898582
1.604,1.4258097028733
1.626,1.4257066691709
1.648,1.4256034374189
1.670,1.4254999596346
1.691,1.4254009145985
1.713,1.4252968289235
1.735,1.4251923726
1.757,1.4250875085431
1.779,1.4249822019294
1.801,1.4248764200308
1.823,1.4247701320632
1.845,1.4246633090463
1.867,1.4245559236764
1.888,1.4244528712003
1.910,1.4243443136842
1.932,1.4242351218489
1.954,1.4241252739569
1.976,1.42401474945
1.998,1.4239035288713
2.020,1.4237915937929
2.042,1.423678926749
2.063,1.4235706828916
2.085,1.4234565381324
2.107,1.4233416148503
2.129,1.4232258988216
2.151,1.4231093765194
2.173,1.4229920350717
2.195,1.4228738622211
2.217,1.4227548462884
2.238,1.4226404434649
2.260,1.4225197480078
2.282,1.4223981780181
2.304,1.4222757237879
2.326,1.4221523760383

File: poke/material_data/Kuhaili_HfO2.csv
wl,n
0.2000,2.3945
0.2180,2.263947897954
0.2360,2.1747284227151
0.2540,2.1116857520621
0.2720,2.0658457622185
0.2900,2.0316771905367
0.3080,2.0056503610883
0.3260,1.9854434496028
0.3440,1.9694877129438
0.3620,1.9566977070489
0.3800,1.94630623614
0.3980,1.9377605597011
0.4160,1.930655488814
0.4340,1.9246892873847
0.4520,1.9196340097464
0.4700,1.9153151763404
0.4880,1.9115976098888
0.5060,1.9083754098692
0.5240,1.9055647535301
0.5420,1.9030986573824
0.5600,1.9009231179717
0.5780,1.8989942359544
0.5960,1.8972760498765
0.6140,1.8957388881098
0.6320,1.8943581031962
0.6500,1.8931130912783
0.6680,1.8919865260908
0.6860,1.8909637558842
0.7040,1.8900323251209
0.7220,1.8891815924855
0.7400,1.8884024238046
0.7580,1.8876869436425
0.7760,1.8870283331737
0.7940,1.8864206647835
0.8120,1.8858587660003
0.8300,1.8853381069887
0.8480,1.8848547070712
0.8660,1.8844050567032
0.8840,1.8839860520561
0.9020,1.8835949399435
0.9200,1.8832292712648
0.9380,1.8828868614989
0.9560,1.8825657570566
0.9740,1.8822642065196
0.9920,1.8819806359747
1.010,1.8817136277901
1.028,1.8814619022959
1.046,1.8812243019249
1.064,1.8809997774422
1.082,1.8807873759555
1.100,1.8805862304487
1.118,1.8803955506198
1.136,1.8802146148421
1.154,1.8800427630935
1.172,1.8798793907221
1.190,1.8797239429383
1.208,1.8795759099366
1.226,1.8794348225671
1.244,1.879300248487
1.262,1.8791717887308
1.280,1.8790490746498
1.298,1.8789317651748
1.316,1.8788195443635
1.334,1.8787121191997
1.352,1.8786092176152
1.370,1.8785105867083
1.388,1.8784159911375
1.406,1.8783252116702
1.424,1.8782380438707
1.442,1.8781542969112
1.460,1.878073792493
1.478,1.877996363867
1.496,1.8779218549427
1.514,1.8778501194763
1.532,1.8777810203309
1.550,1.8777144288002
1.568,1.8776502239914
1.586,1.8775882922594
1.604,1.8775285266888
1.622,1.877470826619
1.640,1.8774150972074
1.658,1.8773612490291
1.676,1.877309197707
1.694,1.8772588635724
1.712,1.8772101713516
1.730,1.8771630498762
1.748,1.8771174318164
1.766,1.8770732534338
1.784,1.8770304543527
1.802,1.8769889773487
1.820,1.8769487681517
1.838,1.8769097752646
1.856,1.8768719497938
1.874,1.876835245292
1.892,1.8767996176122
1.910,1.8767650247718
1.928,1.8767314268256
1.946,1.8766987857479
1.964,1.8766670653225
1.982,1.8766362310397
2.000,1.87660625

File: poke/material_data/Li_LiF.csv
wl,n
0.1000,1.7406199572451
0.1048,1.6834139983328
0.1099,1.638294296569
0.1151,1.6032217735926
0.1207,1.5738538098248
0.1265,1.5498786030089
0.1326,1.5297248864232
0.1390,1.5126521818203
0.1457,1.4980910602085
0.1527,1.4855970955656
0.1600,1.4748189171756
0.1677,1.4653633565466
0.1758,1.4570578894579
0.1842,1.4498310562452
0.1931,1.4433824114258
0.2024,1.4376923876389
0.2121,1.4326629343474
0.2223,1.4281686766585
0.2331,1.4241196656072
0.2443,1.420539002676
0.2560,1.417339536832
0.2683,1.4144574087803
0.2813,1.4118452307758
0.2948,1.4095152786159
0.3090,1.4074062382895
0.3239,1.4054997889717
0.3394,1.4037881470184
0.3558,1.4022231904615
0.3729,1.4008116250748
0.3908,1.3995309582915
0.4097,1.3983576811449
0.4294,1.3972949477019
0.4500,1.3963269645573
0.4717,1.3954371729472
0.4944,1.3946232820616
0.5182,1.3938751451453
0.5431,1.393186874533
0.5693,1.392548043688
0.5967,1.3919565620771
0.6254,1.3914056261567
0.6555,1.39088932801
0.6870,1.3904039009369
0.7201,1.3899428885107
0.7547,1.3895044376157
0.7911,1.3890817293236
0.8291,1.3886741443711
0.8690,1.3882755406266
0.9109,1.3878823256309
0.9547,1.38749272024
1.001,1.3870988645337
1.049,1.3867048355479
1.099,1.386305185728
1.152,1.3858892858264
1.208,1.3854544868671
1.266,1.3850055914604
1.327,1.3845317789481
1.391,1.3840298108066
1.457,1.3835043044793
1.528,1.3829275811884
1.601,1.3823200378632
1.678,1.3816611201995
1.759,1.3809460205511
1.844,1.3801696255665
1.932,1.3793361806733
2.025,1.3784210863981
2.123,1.3774172195631
2.225,1.3763278932242
2.332,1.3751351077197
2.444,1.3738304252946
2.562,1.3723924636763
2.685,1.3708230972654
2.814,1.3690986199853
2.950,1.3671921330205
3.092,1.3651032412741
3.241,1.3628018502941
3.397,1.3602704180304
3.560,1.3574902023279
3.731,1.3544227905011
3.911,1.351024539264
4.099,1.3472866470278
4.296,1.3431593395734
4.503,1.3385859773714
4.720,1.3335259946004
4.947,1.3279351852666
5.185,1.3217385295995
5.435,1.3148502112639
5.696,1.3072319070531
5.971,1.2987177059569
6.258,1.2892795795097
6.559,1.2787507857781
6.875,1.2669724404623
7.206,1.2537999702397
7.552,1.2390677691341
7.916,1.2224428491454
8.297,1.2037211775157
8.696,1.1825580839043
9.115,1.1584738573375
9.553,1.1310642997166
10.01,1.0997664553249
10.49,1.0635531926719
11.00,1.0207778259866
